Repository: rahulbouri/ml-hea-screening

# ML-Driven Prediction and Screening of High-Entropy Alloys for High Hardness

**From Data to Alloys: Predicting and Screening High-Entropy Alloys for High Hardness Using Machine Learning**

This repository implements a machine learning framework for predicting Vickers hardness (HV) of high-entropy alloys (HEAs) and screening virtual alloy candidates for high-hardness compositions.

## Overview

High-entropy alloys (HEAs) are promising materials for extreme environments, but their vast compositional design space makes experimental exploration challenging. This project accelerates HEA discovery using:

- **Classical ML models**: LightGBM, Gradient Boosting Regressor, and Lasso Regression
- **Transformer-based models**: Custom transformer encoder with attention mechanisms
- **Language models**: Fine-tuned MatSci BERT for predicting hardness from elemental descriptors
- **Bayesian Optimization**: Virtual screening of 9.12M candidate compositions to identify high-hardness alloys

### Key Results

- **Best Model**: Language model with skip connections (R² = 0.762, MAE = 83.4 HV)
- **Top Predicted Candidates**:
  - Al57.8Co13.2Fe14.0Cr15.0 (626.8 HV)
  - Al61.4Ni13.4Mn13.6Zn11.5 (570.8 HV)
  - Al61.4Ni12.8Mn14.4Zn11.5 (571.5 HV)

## Quick Start (5 minutes)

### 2. Train a Classical Model (LightGBM)

```bash
cd src
python train_for_hardness.py
```

Expected output:
- Train/test metrics (R², MAE, RMSE)
- Model saved to `../models/checkpoints/`

### 3. Train Language Model with Fine-tuning

```bash
python train_hardness_regressor_scheduler_skip.py
```

This trains the best-performing model:
- Loads pre-trained MatSci BERT

### Stage 1: Data Preparation

1. **Load Dataset**: `dataset.csv` contains 415 HEA compositions with Vickers hardness values
2. **Feature Engineering**: Generate 14 elemental descriptors (atomic radius, electronegativity, etc.)
3. **Feature Scaling**: StandardScaler normalization

```
Input: HEA formula (e.g., Al68Ni16Zn16)
         ↓
Output: 14 scalar features per composition
         + Language model text representation
```

### Overview

| Notebook | Purpose | Cells | Learning Level |
|----------|---------|-------|-----------------|
| **Z_my_exp.ipynb** | Classical ML models comparison | 161 (77 MD + 84 code) | Beginner-friendly |
| **Z_my_exp_lgbm.ipynb** | LightGBM optimization deep-dive | 80 (41 MD + 39 code) | Intermediate |
| **Custom Data MLM.ipynb** | MatSci BERT fine-tuning | 31 (19 MD + 12 code) | Advanced |

### 3. Custom Data MLM Encoder Pretraining.ipynb - Language Model Fine-tuning

**What You'll Learn:**
- Transfer learning with pre-trained models
- Masked Language Modeling (MLM) concept
- Fine-tuning BERT for domain-specific tasks
- Tokenization and text processing
- Advanced NLP techniques

**Key Concepts:**
- **MLM**: Mask 15% of tokens, predict from context
- **Transfer Learning**: Start with pre-trained MatSci BERT
- **Fine-tuning**: Adapt to HEA compositions
- **Unlabeled Data**: Uses 150K samples without hardness labels

**Sections:**
1. **Setup** - Install required packages
2. **Load Data** - Load 150K HEA composition samples
3. **Tokenization** - Convert text to numeric tokens
4. **Create MLM Dataset** - Prepare data collator
5. **MLM Training** - Fine-tune BERT (40 epochs)
6. **Save Weights** - Store fine-tuned model

**Expected Results:**
- MLM Loss: Decreases 0.5 → 0.3
- Training time: 2-3 hours on GPU
- Improves downstream R²: 0.601 (vs 0.586 frozen)

**Runtime:** ~2-3 hours on GPU / ~8-10 hours on CPU

**When to use:**
- Learn advanced transfer learning
- Understand language models for materials
- Fine-tune BERT for other datasets
- Connect to hardness prediction task

**markdown cells include:**
- MLM concept explanation (with examples)
- Why transfer learning matters
- Tokenization process step-by-step
- Training dynamics and convergence
- Connection to hardness prediction

# Open notebook files directly

## Data Files Description

### dataset.csv
- **Source**: Borg et al. (2020) - MPEA dataset
- **Size**: 415 unique HEA compositions
- **Columns**:
  - `FORMULA`: Alloy composition (e.g., Al68Ni16Zn16)
  - `PROPERTY: HV`: Vickers hardness (target variable)
  - `PROPERTY: Test temperature (°C)`: Testing temperature

### dataset_for_hardness_regression_language_model.csv
- **Processing**: Extracted from dataset.csv with:
  - `composition` or `formula`: Alloy formula
  - `concat_text`: String representation of descriptors (for BERT tokenization)
  - 11 elemental descriptor columns (avg_Atomic_Radius, avg_Pauling_Electronegativity, etc.)
  - `hardness`: Target variable (Vickers hardness)

### mlm_pretraining_dataset.csv
- **Size**: 150,000 HEA composition samples
- **Purpose**: Pre-training MatSci BERT with masked language modeling (15% masking probability)
- **Format**: Concatenated elemental descriptor strings for tokenization

## Reproducing Results

### Data Not Found
Verify paths in `configs/config.py` match your local setup

File: data/dataset_for_hardness_regression_language_model.csv (part 1 of 16)
formula,avg_Atomic_Radius,avg_Pauling_Electronegativity,avg_number_of_valence_electrons,avg_Cohesive_energy_ev_atom,avg_Bulk_modulus_RT_Gpa,avg_Elastic_modulus_RT_Gpa,avg_Shear_modulus_RT_Gpa,avg_Melting_point_(K),avg_rate_shear_mod_Mpa_perK,avg_Solid_Solubility_atpct,avg_lattice_constant_A,avg_BEC_percm3,avg_Av.Valence_bond_strength_ev,avg_EngelZ_e/a,range_Atomic_Radius,range_Pauling_Electronegativity,range_number_of_valence_electrons,range_Cohesive_energy_ev_atom,range_Bulk_modulus_RT_Gpa,range_Elastic_modulus_RT_Gpa,range_Shear_modulus_RT_Gpa,range_Melting_point_(K),range_rate_shear_mod_Mpa_perK,range_Solid_Solubility_atpct,range_lattice_constant_A,range_BEC_percm3,range_Av.Valence_bond_strength_ev,range_EngelZ_e/a,var_Atomic_Radius,var_Pauling_Electronegativity,var_number_of_valence_electrons,var_Cohesive_energy_ev_atom,var_Bulk_modulus_RT_Gpa,var_Elastic_modulus_RT_Gpa,var_Shear_modulus_RT_Gpa,var_Melting_point_(K),var_rate_shear_mod_Mpa_perK,var_Solid_Solubility_atpct,var_lattice_constant_A,var_BEC_percm3,var_Av.Valence_bond_strength_ev,var_EngelZ_e/a,Temp,hardness,concat_text
Al0.25 Co1 Fe1 Ni1,1.496923076923077,1.853076923076923,8.538461538461538,4.294615384615385,168.92307692307693,196.15384615384616,73.6923076923077,1703.3038461538463,-22.582446403076926,7.476923076923077,3.0500000000000003,4.970000000000001e-21,2.1570769230769233,5.707692307692308,0.3800000000000001,0.2999999999999998,7.0,1.0500000000000003,104.0,141.0,56.0,875.0000000000001,3.566097860000003,14.600000000000001,1.54,3.63e-21,0.6430000000000002,3.4000000000000004,0.022718750000000013,0.013818749999999984,7.25,0.183425,1916.75,3519.25,507.6875,131361.68750000003,1.9864362264492519,34.9525,0.35106875,2.2498187500000002e-42,0.05552918750000002,1.7400000000000002,25.0,138.0,"
    Formula: Al0.25 Co1 Fe1 Ni1
    avg_Atomic_Radius: 1.496923076923077
    avg_Pauling_Electronegativity: 1.853076923076923
    avg_number_of_valence_electrons: 8.538461538461538
    avg_Cohesive_energy_ev_atom: 4.294615384615385
    avg_Bulk_modulus_RT_Gpa: 168.92307692307693
    avg_Elastic_modulus_RT_Gpa: 196.15384615384616
    avg_Melting_point_(K): 1703.3038461538463
    avg_lattice_constant_A: 3.0500000000000003
    avg_BEC_percm3: 4.970000000000001e-21
    avg_Av.Valence_bond_strength_ev: 2.1570769230769233
    avg_EngelZ_e/a: 5.707692307692308
    Temperature: 25.0
    "
Al0.5 Co1 Fe1 Ni1,1.4742857142857142,1.8357142857142854,8.142857142857142,4.23,162.28571428571428,187.14285714285714,70.28571428571428,1648.2928571428572,-22.381331445714284,8.342857142857143,3.121428571428571,4.744285714285714e-21,2.181142857142857,5.514285714285714,0.3800000000000001,0.2999999999999998,7.0,1.0500000000000003,104.0,141.0,56.0,875.0000000000001,3.566097860000003,14.600000000000001,1.54,3.63e-21,0.6430000000000002,3.4000000000000004,0.022718750000000013,0.013818749999999984,7.25,0.183425,1916.75,3519.25,507.6875,131361.68750000003,1.9864362264492519,34.9525,0.35106875,2.2498187500000002e-42,0.05552918750000002,1.7400000000000002,25.0,212.0,"
    Formula: Al0.5 Co1 Fe1 Ni1
    avg_Atomic_Radius: 1.4742857142857142
    avg_Pauling_Electronegativity: 1.8357142857142854
    avg_number_of_valence_electrons: 8.142857142857142
    avg_Cohesive_energy_ev_atom: 4.23
    avg_Bulk_modulus_RT_Gpa: 162.28571428571428
    avg_Elastic_modulus_RT_Gpa: 187.14285714285714
    avg_Melting_point_(K): 1648.2928571428572
    avg_lattice_constant_A: 3.121428571428571
    avg_BEC_percm3: 4.744285714285714e-21
    avg_Av.Valence_bond_strength_ev: 2.181142857142857
    avg_EngelZ_e/a: 5.514285714285714
    Temperature: 25.0
    "
Al0.75 Co1 Fe1 Ni1,1.4546666666666666,1.8206666666666664,7.799999999999999,4.1739999999999995,156.53333333333333,179.33333333333334,67.33333333333333,1600.6166666666666,-22.207031815999997,9.093333333333334,3.1833333333333336,4.548666666666667e-21,2.202,5.346666666666668,0.3800000000000001,0.2999999999999998,7.0,1.0500000000000003,104.0,141.0,56.0,875.0000000000001,3.566097860000003,14.600000000000001,1.54,3.63e-21,0.6430000000000002,3.4000000000000004,0.022718750000000013,0.013818749999999984,7.25,0.183425,1916.75,3519.25,507.6875,131361.68750000003,1.9864362264492519,34.9525,0.35106875,2.2498187500000002e-42,0.05552918750000002,1.7400000000000002,25.0,385.0,"
    Formula: Al0.75 Co1 Fe1 Ni1
    avg_Atomic_Radius: 1.4546666666666666
    avg_Pauling_Electronegativity: 1.8206666666666664
    avg_number_of_valence_electrons: 7.799999999999999
    avg_Cohesive_energy_ev_atom: 4.1739999999999995
    avg_Bulk_modulus_RT_Gpa: 156.53333333333333
    avg_Elastic_modulus_RT_Gpa: 179.33333333333334
    avg_Melting_point_(K): 1600.6166666666666
    avg_lattice_constant_A: 3.1833333333333336
    avg_BEC_percm3: 4.548666666666667e-21
    avg_Av.Valence_bond_strength_ev: 2.202
    avg_EngelZ_e/a: 5.346666666666668
    Temperature: 25.0
    "
Al1 Co1 Fe1 Ni1,1.4375,1.8075,7.5,4.125,151.5,172.5,64.75,1558.9,-22.054519639999995,9.75,3.2375,4.3775000000000006e-21,2.22025,5.2,0.3800000000000001,0.2999999999999998,7.0,1.0500000000000003,104.0,141.0,56.0,875.0000000000001,3.566097860000003,14.600000000000001,1.54,3.63e-21,0.6430000000000002,3.4000000000000004,0.022718750000000013,0.013818749999999984,7.25,0.183425,1916.75,3519.25,507.6875,131361.68750000003,1.9864362264492519,34.9525,0.35106875,2.2498187500000002e-42,0.05552918750000002,1.7400000000000002,25.0,456.0,"
    Formula: Al1 Co1 Fe1 Ni1
    avg_Atomic_Radius: 1.4375
    avg_Pauling_Electronegativity: 1.8075
    avg_number_of_valence_electrons: 7.5
    avg_Cohesive_energy_ev_atom: 4.125
    avg_Bulk_modulus_RT_Gpa: 151.5
    avg_Elastic_modulus_RT_Gpa: 172.5
    avg_Melting_point_(K): 1558.9
    avg_lattice_constant_A: 3.2375
    avg_BEC_percm3: 4.3775000000000006e-21
    avg_Av.Valence_bond_strength_ev: 2.22025
    avg_EngelZ_e/a: 5.2
    Temperature: 25.0
    "
Co1 Fe1 Ni1,1.5233333333333332,1.873333333333333,9.0,4.369999999999999,176.66666666666666,206.66666666666666,77.66666666666666,1767.4833333333331,-22.817080519999998,6.466666666666667,2.966666666666667,5.2333333333333335e-21,2.129,5.933333333333333,0.07000000000000006,0.07999999999999985,2.0,0.16000000000000014,10.0,11.0,7.0,82.0,1.306978100000002,4.1,1.0100000000000002,5.799999999999998e-22,0.47299999999999986,1.0,0.0008222222222222236,0.0010888888888888843,0.6666666666666666,0.0044666666666666665,22.222222222222218,22.888888888888886,9.555555555555555,1120.888888888889,0.32258525244017033,3.4822222222222217,0.17468888888888898,6.995555555555548e-44,0.04073266666666667,0.16888888888888887,25.0,125.0,"
    Formula: Co1 Fe1 Ni1
    avg_Atomic_Radius: 1.5233333333333332
    avg_Pauling_Electronegativity: 1.873333333333333
    avg_number_of_valence_electrons: 9.0
    avg_Cohesive_energy_ev_atom: 4.369999999999999
    avg_Bulk_modulus_RT_Gpa: 176.66666666666666
    avg_Elastic_modulus_RT_Gpa: 206.66666666666666
    avg_Melting_point_(K): 1767.4833333333331
    avg_lattice_constant_A: 2.966666666666667
    avg_BEC_percm3: 5.2333333333333335e-21
    avg_Av.Valence_bond_strength_ev: 2.129
    avg_EngelZ_e/a: 5.933333333333333
    Temperature: 25.0
    "
Co1 Fe1 Ni1,1.5233333333333332,1.873333333333333,9.0,4.369999999999999,176.66666666666666,206.66666666666666,77.66666666666666,1767.4833333333331,-22.817080519999998,6.466666666666667,2.966666666666667,5.2333333333333335e-21,2.129,5.933333333333333,0.07000000000000006,0.07999999999999985,2.0,0.16000000000000014,10.0,11.0,7.0,82.0,1.306978100000002,4.1,1.0100000000000002,5.799999999999998e-22,0.47299999999999986,1.0,0.0008222222222222236,0.0010888888888888843,0.6666666666666666,0.0044666666666666665,22.222222222222218,22.888888888888886,9.555555555555555,1120.888888888889,0.32258525244017033,3.4822222222222217,0.17468888888888898,6.995555555555548e-44,0.04073266666666667,0.16888888888888887,25.0,125.0,"
    Formula: Co1 Fe1 Ni1
    avg_Atomic_Radius: 1.5233333333333332
    avg_Pauling_Electronegativity: 1.873333333333333
    avg_number_of_valence_electrons: 9.0
    avg_Cohesive_energy_ev_atom: 4.369999999999999
    avg_Bulk_modulus_RT_Gpa: 176.66666666666666
    avg_Elastic_modulus_RT_Gpa: 206.66666666666666
    avg_Melting_point_(K): 1767.4833333333331
    avg_lattice_constant_A: 2.966666666666667
    avg_BEC_percm3: 5.2333333333333335e-21
    avg_Av.Valence_bond_strength_ev: 2.129
    avg_EngelZ_e/a: 5.933333333333333
    Temperature: 25.0
    "
Co1 Fe1 Ni1 Si0.25,1.4915384615384617,1.8753846153846154,8.615384615384617,4.390000000000001,170.76923076923077,194.3846153846154,76.3076923076923,1760.996153846154,-22.515428172307693,6.2384615384615385,3.1561538461538463,4.984615384615385e-21,2.202538461538462,5.7846153846153845,0.44999999999999996,0.07999999999999985,6.0,0.34999999999999964,80.0,164.0,22.0,125.0,4.43733486,5.6,2.92,3.44e-21,1.234,2.4000000000000004,0.032649999999999985,0.0009499999999999961,5.1875,0.01602499999999998,1118.75,4797.1875,65.6875,2174.1875,3.1253157147187762,4.261875,1.2687687499999998,2.012675e-42,0.2019125,0.8275000000000001,25.0,149.0,"
    Formula: Co1 Fe1 Ni1 Si0.25
    avg_Atomic_Radius: 1.4915384615384617
    avg_Pauling_Electronegativity: 1.8753846153846154
    avg_number_of_valence_electrons: 8.615384615384617
    avg_Cohesive_energy_ev_atom: 4.390000000000001
    avg_Bulk_modulus_RT_Gpa: 170.76923076923077
    avg_Elastic_modulus_RT_Gpa: 194.3846153846154
    avg_Melting_point_(K): 1760.996153846154
    avg_lattice_constant_A: 3.1561538461538463
    avg_BEC_percm3: 4.984615384615385e-21
    avg_Av.Valence_bond_strength_ev: 2.202538461538462
    avg_EngelZ_e/a: 5.7846153846153845
    Temperature: 25.0
    "
Co1 Fe1 Ni1 Si0.5,1.4642857142857142,1.8771428571428568,8.285714285714285,4.407142857142857,165.7142857142857,183.85714285714286,75.14285714285714,1755.4357142857145,-22.256869017142858,6.042857142857143,3.3185714285714285,4.771428571428572e-21,2.2655714285714286,5.657142857142857,0.44999999999999996,0.07999999999999985,6.0,0.34999999999999964,80.0,164.0,22.0,125.0,4.43733486,5.6,2.92,3.44e-21,1.234,2.4000000000000004,0.032649999999999985,0.0009499999999999961,5.1875,0.01602499999999998,1118.75,4797.1875,65.6875,2174.1875,3.1253157147187762,4.261875,1.2687687499999998,2.012675e-42,0.2019125,0.8275000000000001,25.0,287.0,"
    Formula: Co1 Fe1 Ni1 Si0.5
    avg_Atomic_Radius: 1.4642857142857142
    avg_Pauling_Electronegativity: 1.8771428571428568
    avg_number_of_valence_electrons: 8.285714285714285
    avg_Cohesive_energy_ev_atom: 4.407142857142857
    avg_Bulk_modulus_RT_Gpa: 165.7142857142857
    avg_Elastic_modulus_RT_Gpa: 183.85714285714286
    avg_Melting_point_(K): 1755.4357142857145
    avg_lattice_constant_A: 3.3185714285714285
    avg_BEC_percm3: 4.771428571428572e-21
    avg_Av.Valence_bond_strength_ev: 2.2655714285714286
    avg_EngelZ_e/a: 5.657142857142857
    Temperature: 25.0
    "
Co1 Fe1 Ni1 Si0.75,1.4406666666666665,1.8786666666666667,7.999999999999999,4.422,161.33333333333334,174.73333333333335,74.13333333333333,1750.6166666666668,-22.032784416,5.873333333333333,3.4593333333333334,4.5866666666666666e-21,2.3202,5.546666666666667,0.44999999999999996,0.07999999999999985,6.0,0.34999999999999964,80.0,164.0,22.0,125.0,4.43733486,5.6,2.92,3.44e-21,1.234,2.4000000000000004,0.032649999999999985,0.0009499999999999961,5.1875,0.01602499999999998,1118.75,4797.1875,65.6875,2174.1875,3.1253157147187762,4.261875,1.2687687499999998,2.012675e-42,0.2019125,0.8275000000000001,25.0,570.0,"
    Formula: Co1 Fe1 Ni1 Si0.75
    avg_Atomic_Radius: 1.4406666666666665
    avg_Pauling_Electronegativity: 1.8786666666666667
    avg_number_of_valence_electrons: 7.999999999999999
    avg_Cohesive_energy_ev_atom: 4.422
    avg_Bulk_modulus_RT_Gpa: 161.33333333333334
    avg_Elastic_modulus_RT_Gpa: 174.73333333333335
    avg_Melting_point_(K): 1750.6166666666668
    avg_lattice_constant_A: 3.4593333333333334
    avg_BEC_percm3: 4.5866666666666666e-21
    avg_Av.Valence_bond_strength_ev: 2.3202
    avg_EngelZ_e/a: 5.546666666666667
    Temperature: 25.0
    "
Al0.25 Co1 Cr1 Fe1 Ni1,1.5352941176470587,1.8076470588235294,7.9411764705882355,4.248823529411765,166.8235294117647,215.64705882352942,83.41176470588235,1803.7382352941179,-23.391395256470588,11.599999999999998,3.01,4.986470588235295e-21,2.2034117647058826,5.776470588235294,0.48,0.2999999999999998,7.0,1.0500000000000003,104.0,209.0,89.0,1197.0,6.253642030000002,20.0,1.54,3.63e-21,0.6430000000000002,3.4000000000000004,0.026096,0.01453599999999999,6.16,0.14684,1544.96,4630.16,810.16,157301.60000000003,4.105762402460071,65.172,0.301304,1.8700800000000003e-42,0.047285600000000025,1.4944000000000002,25.0,110.0,"
    Formula: Al0.25 Co1 Cr1 Fe1 Ni1
    avg_Atomic_Radius: 1.5352941176470587
    avg_Pauling_Electronegativity: 1.8076470588235294
    avg_number_of_valence_electrons: 7.9411764705882355
    avg_Cohesive_energy_ev_atom: 4.248823529411765
    avg_Bulk_modulus_RT_Gpa: 166.8235294117647
    avg_Elastic_modulus_RT_Gpa: 215.64705882352942
    avg_Melting_point_(K): 1803.7382352941179
    avg_lattice_constant_A: 3.01
    avg_BEC_percm3: 4.986470588235295e-21
    avg_Av.Valence_bond_strength_ev: 2.2034117647058826
    avg_EngelZ_e/a: 5.776470588235294
    Temperature: 25.0
    "
Al0.25 Co1 Cr1 Fe1 Ni1,1.5352941176470587,1.8076470588235294,7.9411764705882355,4.248823529411765,166.8235294117647,215.64705882352942,83.41176470588235,1803.7382352941179,-23.391395256470588,11.599999999999998,3.01,4.986470588235295e-21,2.2034117647058826,5.776470588235294,0.48,0.2999999999999998,7.0,1.0500000000000003,104.0,209.0,89.0,1197.0,6.253642030000002,20.0,1.54,3.63e-21,0.6430000000000002,3.4000000000000004,0.026096,0.01453599999999999,6.16,0.14684,1544.96,4630.16,810.16,157301.60000000003,4.105762402460071,65.172,0.301304,1.8700800000000003e-42,0.047285600000000025,1.4944000000000002,25.0,113.0,"
    Formula: Al0.25 Co1 Cr1 Fe1 Ni1
    avg_Atomic_Radius: 1.5352941176470587
    avg_Pauling_Electronegativity: 1.8076470588235294
    avg_number_of_valence_electrons: 7.9411764705882355
    avg_Cohesive_energy_ev_atom: 4.248823529411765
    avg_Bulk_modulus_RT_Gpa: 166.8235294117647
    avg_Elastic_modulus_RT_Gpa: 215.64705882352942
    avg_Melting_point_(K): 1803.7382352941179
    avg_lattice_constant_A: 3.01
    avg_BEC_percm3: 4.986470588235295e-21
    avg_Av.Valence_bond_strength_ev: 2.2034117647058826
    avg_EngelZ_e/a: 5.776470588235294
    Temperature: 25.0
    "
Al0.375 Co1 Cr1 Fe1 Ni1,1.5251428571428571,1.802,7.8,4.224285714285714,164.22857142857143,211.4857142857143,81.77142857142857,1778.8642857142859,-23.287836449142855,11.828571428571427,3.039714285714286,4.895714285714286e-21,2.2117142857142857,5.6971428571428575,0.48,0.2999999999999998,7.0,1.0500000000000003,104.0,209.0,89.0,1197.0,6.253642030000002,20.0,1.54,3.63e-21,0.6430000000000002,3.4000000000000004,0.026096,0.01453599999999999,6.16,0.14684,1544.96,4630.16,810.16,157301.60000000003,4.105762402460071,65.172,0.301304,1.8700800000000003e-42,0.047285600000000025,1.4944000000000002,25.0,131.0,"
    Formula: Al0.375 Co1 Cr1 Fe1 Ni1
    avg_Atomic_Radius: 1.5251428571428571
    avg_Pauling_Electronegativity: 1.802
    avg_number_of_valence_electrons: 7.8
    avg_Cohesive_energy_ev_atom: 4.224285714285714
    avg_Bulk_modulus_RT_Gpa: 164.22857142857143
    avg_Elastic_modulus_RT_Gpa: 211.4857142857143
    avg_Melting_point_(K): 1778.8642857142859
    avg_lattice_constant_A: 3.039714285714286
    avg_BEC_percm3: 4.895714285714286e-21
    avg_Av.Valence_bond_strength_ev: 2.2117142857142857
    avg_EngelZ_e/a: 5.6971428571428575
    Temperature: 25.0
    "
Al0.375 Co1 Cr1 Fe1 Ni1,1.5251428571428571,1.802,7.8,4.224285714285714,164.22857142857143,211.4857142857143,81.77142857142857,1778.8642857142859,-23.287836449142855,11.828571428571427,3.039714285714286,4.895714285714286e-21,2.2117142857142857,5.6971428571428575,0.48,0.2999999999999998,7.0,1.0500000000000003,104.0,209.0,89.0,1197.0,6.253642030000002,20.0,1.54,3.63e-21,0.6430000000000002,3.4000000000000004,0.026096,0.01453599999999999,6.16,0.14684,1544.96,4630.16,810.16,157301.60000000003,4.105762402460071,65.172,0.301304,1.8700800000000003e-42,0.047285600000000025,1.4944000000000002,25.0,196.0,"
    Formula: Al0.375 Co1 Cr1 Fe1 Ni1
    avg_Atomic_Radius: 1.5251428571428571
    avg_Pauling_Electronegativity: 1.802
    avg_number_of_valence_electrons: 7.8
    avg_Cohesive_energy_ev_atom: 4.224285714285714
    avg_Bulk_modulus_RT_Gpa: 164.22857142857143
    avg_Elastic_modulus_RT_Gpa: 211.4857142857143
    avg_Melting_point_(K): 1778.8642857142859
    avg_lattice_constant_A: 3.039714285714286
    avg_BEC_percm3: 4.895714285714286e-21
    avg_Av.Valence_bond_strength_ev: 2.2117142857142857
    avg_EngelZ_e/a: 5.6971428571428575
    Temperature: 25.0
    "
Al0.5 Co1 Cr1 Fe1 Ni1,1.5155555555555555,1.7966666666666666,7.666666666666667,4.201111111111111,161.77777777777777,207.55555555555554,80.22222222222221,1755.3722222222223,-23.190030908888886,12.044444444444444,3.0677777777777777,4.8100000000000005e-21,2.2195555555555555,5.622222222222223,0.48,0.2999999999999998,7.0,1.0500000000000003,104.0,209.0,89.0,1197.0,6.253642030000002,20.0,1.54,3.63e-21,0.6430000000000002,3.4000000000000004,0.026096,0.01453599999999999,6.16,0.14684,1544.96,4630.16,810.16,157301.60000000003,4.105762402460071,65.172,0.301304,1.8700800000000003e-42,0.047285600000000025,1.4944000000000002,25.0,159.0,"
    Formula: Al0.5 Co1 Cr1 Fe1 Ni1
    avg_Atomic_Radius: 1.5155555555555555
    avg_Pauling_Electronegativity: 1.7966666666666666
    avg_number_of_valence_electrons: 7.666666666666667
    avg_Cohesive_energy_ev_atom: 4.201111111111111
    avg_Bulk_modulus_RT_Gpa: 161.77777777777777
    avg_Elastic_modulus_RT_Gpa: 207.55555555555554
    avg_Melting_point_(K): 1755.3722222222223
    avg_lattice_constant_A: 3.0677777777777777
    avg_BEC_percm3: 4.8100000000000005e-21
    avg_Av.Valence_bond_strength_ev: 2.2195555555555555
    avg_EngelZ_e/a: 5.622222222222223
    Temperature: 25.0
    "
Al0.5 Co1 Cr1 Fe1 Ni1,1.5155555555555555,1.7966666666666666,7.666666666666667,4.201111111111111,161.77777777777777,207.55555555555554,80.22222222222221,1755.3722222222223,-23.190030908888886,12.044444444444444,3.0677777777777777,4.8100000000000005e-21,2.2195555555555555,5.622222222222223,0.48,0.2999999999999998,7.0,1.0500000000000003,104.0,209.0,89.0,1197.0,6.253642030000002,20.0,1.54,3.63e-21,0.6430000000000002,3.4000000000000004,0.026096,0.01453599999999999,6.16,0.14684,1544.96,4630.16,810.16,157301.60000000003,4.105762402460071,65.172,0.301304,1.8700800000000003e-42,0.047285600000000025,1.4944000000000002,25.0,209.0,"
    Formula: Al0.5 Co1 Cr1 Fe1 Ni1
    avg_Atomic_Radius: 1.5155555555555555
    avg_Pauling_Electronegativity: 1.7966666666666666
    avg_number_of_valence_electrons: 7.666666666666667
    avg_Cohesive_energy_ev_atom: 4.201111111111111
    avg_Bulk_modulus_RT_Gpa: 161.77777777777777
    avg_Elastic_modulus_RT_Gpa: 207.55555555555554
    avg_Melting_point_(K): 1755.3722222222223
    avg_lattice_constant_A: 3.0677777777777777
    avg_BEC_percm3: 4.8100000000000005e-21
    avg_Av.Valence_bond_strength_ev: 2.2195555555555555
    avg_EngelZ_e/a: 5.622222222222223
    Temperature: 25.0
    "
Al0.75 Co1 Cr1 Fe1 Ni1,1.4978947368421052,1.7868421052631578,7.421052631578947,4.158421052631579,157.26315789473682,200.31578947368422,77.36842105263158,1712.0973684210526,-23.00986280842105,12.442105263157893,3.1194736842105257,4.6521052631578954e-21,2.234,5.484210526315789,0.48,0.2999999999999998,7.0,1.0500000000000003,104.0,209.0,89.0,1197.0,6.253642030000002,20.0,1.54,3.63e-21,0.6430000000000002,3.4000000000000004,0.026096,0.01453599999999999,6.16,0.14684,1544.96,4630.16,810.16,157301.60000000003,4.105762402460071,65.172,0.301304,1.8700800000000003e-42,0.047285600000000025,1.4944000000000002,25.0,388.0,"
    Formula: Al0.75 Co1 Cr1 Fe1 Ni1
    avg_Atomic_Radius: 1.4978947368421052
    avg_Pauling_Electronegativity: 1.7868421052631578
    avg_number_of_valence_electrons: 7.421052631578947
    avg_Cohesive_energy_ev_atom: 4.158421052631579
    avg_Bulk_modulus_RT_Gpa: 157.26315789473682
    avg_Elastic_modulus_RT_Gpa: 200.31578947368422
    avg_Melting_point_(K): 1712.0973684210526
    avg_lattice_constant_A: 3.1194736842105257
    avg_BEC_percm3: 4.6521052631578954e-21
    avg_Av.Valence_bond_strength_ev: 2.234
    avg_EngelZ_e/a: 5.484210526315789
    Temperature: 25.0
    "
Al0.75 Co1 Cr1 Fe1 Ni1,1.4978947368421052,1.7868421052631578,7.421052631578947,4.158421052631579,157.26315789473682,200.31578947368422,77.36842105263158,1712.0973684210526,-23.00986280842105,12.442105263157893,3.1194736842105257,4.6521052631578954e-21,2.234,5.484210526315789,0.48,0.2999999999999998,7.0,1.0500000000000003,104.0,209.0,89.0,1197.0,6.253642030000002,20.0,1.54,3.63e-21,0.6430000000000002,3.4000000000000004,0.026096,0.01453599999999999,6.16,0.14684,1544.96,4630.16,810.16,157301.60000000003,4.105762402460071,65.172,0.301304,1.8700800000000003e-42,0.047285600000000025,1.4944000000000002,25.0,280.0,"
    Formula: Al0.75 Co1 Cr1 Fe1 Ni1
    avg_Atomic_Radius: 1.4978947368421052
    avg_Pauling_Electronegativity: 1.7868421052631578
    avg_number_of_valence_electrons: 7.421052631578947
    avg_Cohesive_energy_ev_atom: 4.158421052631579
    avg_Bulk_modulus_RT_Gpa: 157.26315789473682
    avg_Elastic_modulus_RT_Gpa: 200.31578947368422
    avg_Melting_point_(K): 1712.0973684210526
    avg_lattice_constant_A: 3.1194736842105257
    avg_BEC_percm3: 4.6521052631578954e-21
    avg_Av.Valence_bond_strength_ev: 2.234
    avg_EngelZ_e/a: 5.484210526315789
    Temperature: 25.0
    "
Al0.875 Co1 Cr1 Fe1 Ni1,1.4897435897435898,1.7823076923076924,7.3076923076923075,4.138717948717948,155.17948717948718,196.97435897435895,76.05128205128204,1692.124358974359,-22.92670830051282,12.625641025641027,3.143333333333333,4.57923076923077e-21,2.2406666666666664,5.420512820512821,0.48,0.2999999999999998,7.0,1.0500000000000003,104.0,209.0,89.0,1197.0,6.253642030000002,20.0,1.54,3.63e-21,0.6430000000000002,3.4000000000000004,0.026096,0.01453599999999999,6.16,0.14684,1544.96,4630.16,810.16,157301.60000000003,4.105762402460071,65.172,0.301304,1.8700800000000003e-42,0.047285600000000025,1.4944000000000002,25.0,538.0,"
    Formula: Al0.875 Co1 Cr1 Fe1 Ni1
    avg_Atomic_Radius: 1.4897435897435898
    avg_Pauling_Electronegativity: 1.7823076923076924
    avg_number_of_valence_electrons: 7.3076923076923075
    avg_Cohesive_energy_ev_atom: 4.138717948717948
    avg_Bulk_modulus_RT_Gpa: 155.17948717948718
    avg_Elastic_modulus_RT_Gpa: 196.97435897435895
    avg_Melting_point_(K): 1692.124358974359
    avg_lattice_constant_A: 3.143333333333333
    avg_BEC_percm3: 4.57923076923077e-21
    avg_Av.Valence_bond_strength_ev: 2.2406666666666664
    avg_EngelZ_e/a: 5.420512820512821
    Temperature: 25.0
    "
Al0.875 Co1 Cr1 Fe1 Ni1,1.4897435897435898,1.7823076923076924,7.3076923076923075,4.138717948717948,155.17948717948718,196.97435897435895,76.05128205128204,1692.124358974359,-22.92670830051282,12.625641025641027,3.143333333333333,4.57923076923077e-21,2.2406666666666664,5.420512820512821,0.48,0.2999999999999998,7.0,1.0500000000000003,104.0,209.0,89.0,1197.0,6.253642030000002,20.0,1.54,3.63e-21,0.6430000000000002,3.4000000000000004,0.026096,0.01453599999999999,6.16,0.14684,1544.96,4630.16,810.16,157301.60000000003,4.105762402460071,65.172,0.301304,1.8700800000000003e-42,0.047285600000000025,1.4944000000000002,25.0,361.0,"
    Formula: Al0.875 Co1 Cr1 Fe1 Ni1
    avg_Atomic_Radius: 1.4897435897435898
    avg_Pauling_Electronegativity: 1.7823076923076924
    avg_number_of_valence_electrons: 7.3076923076923075
    avg_Cohesive_energy_ev_atom: 4.138717948717948
    avg_Bulk_modulus_RT_Gpa: 155.17948717948718
    avg_Elastic_modulus_RT_Gpa: 196.97435897435895
    avg_Melting_point_(K): 1692.124358974359
    avg_lattice_constant_A: 3.143333333333333
    avg_BEC_percm3: 4.57923076923077e-21
    avg_Av.Valence_bond_strength_ev: 2.2406666666666664
    avg_EngelZ_e/a: 5.420512820512821
    Temperature: 25.0
    "
Al1 Co0.8 Cr0.8 Fe0.8 Ni0.8,1.4676190476190474,1.77,7.0,4.085238095238095,149.52380952380952,187.9047619047619,72.47619047619048,1637.9119047619047,-22.701003207619046,13.123809523809523,3.208095238095238,4.381428571428571e-21,2.2587619047619047,5.247619047619048,0.48,0.2999999999999998,7.0,1.0500000000000003,104.0,209.0,89.0,1197.0,6.253642030000002,20.0,1.54,3.63e-21,0.6430000000000002,3.4000000000000004,0.026096,0.01453599999999999,6.16,0.14684,1544.96,4630.16,810.16,157301.60000000003,4.105762402460071,65.172,0.301304,1.8700800000000003e-42,0.047285600000000025,1.4944000000000002,25.0,487.0,"
    Formula: Al1 Co0.8 Cr0.8 Fe0.8 Ni0.8
    avg_Atomic_Radius: 1.4676190476190474
    avg_Pauling_Electronegativity: 1.77
    avg_number_of_valence_electrons: 7.0
    avg_Cohesive_energy_ev_atom: 4.085238095238095
    avg_Bulk_modulus_RT_Gpa: 149.52380952380952
    avg_Elastic_modulus_RT_Gpa: 187.9047619047619
    avg_Melting_point_(K): 1637.9119047619047
    avg_lattice_constant_A: 3.208095238095238
    avg_BEC_percm3: 4.381428571428571e-21
    avg_Av.Valence_bond_strength_ev: 2.2587619047619047
    avg_EngelZ_e/a: 5.247619047619048
    Temperature: 25.0
    "
Al1 Co0.8 Cr0.8 Fe0.8 Ni0.8,1.4676190476190474,1.77,7.0,4.085238095238095,149.52380952380952,187.9047619047619,72.47619047619048,1637.9119047619047,-22.701003207619046,13.123809523809523,3.208095238095238,4.381428571428571e-21,2.2587619047619047,5.247619047619048,0.48,0.2999999999999998,7.0,1.0500000000000003,104.0,209.0,89.0,1197.0,6.253642030000002,20.0,1.54,3.63e-21,0.6430000000000002,3.4000000000000004,0.026096,0.01453599999999999,6.16,0.14684,1544.96,4630.16,810.16,157301.60000000003,4.105762402460071,65.172,0.301304,1.8700800000000003e-42,0.047285600000000025,1.4944000000000002,25.0,499.0,"
    Formula: Al1 Co0.8 Cr0.8 Fe0.8 Ni0.8
    avg_Atomic_Radius: 1.4676190476190474
    avg_Pauling_Electronegativity: 1.77
    avg_number_of_valence_electrons: 7.0
    avg_Cohesive_energy_ev_atom: 4.085238095238095
    avg_Bulk_modulus_RT_Gpa: 149.52380952380952
    avg_Elastic_modulus_RT_Gpa: 187.9047619047619
    avg_Melting_point_(K): 1637.9119047619047
    avg_lattice_constant_A: 3.208095238095238
    avg_BEC_percm3: 4.381428571428571e-21
    avg_Av.Valence_bond_strength_ev: 2.2587619047619047
    avg_EngelZ_e/a: 5.247619047619048
    Temperature: 25.0
    "
Al1 Co0.667 Cr0.667 Fe0.667 Ni0.667,1.454582878953108,1.7627480916030536,6.8187022900763345,4.053726826608505,146.19138495092693,182.56079607415484,70.36968375136313,1605.9689749182114,-22.568013804124863,13.417339149400219,3.246254089422028,4.264880043620502e-21,2.2694239367502727,5.145747001090513,0.48,0.2999999999999998,7.0,1.0500000000000003,104.0,209.0,89.0,1197.0,6.253642030000002,20.0,1.54,3.63e-21,0.6430000000000002,3.4000000000000004,0.026096,0.01453599999999999,6.16,0.14684,1544.96,4630.16,810.16,157301.60000000003,4.105762402460071,65.172,0.301304,1.8700800000000003e-42,0.047285600000000025,1.4944000000000002,25.0,484.0,"
    Formula: Al1 Co0.667 Cr0.667 Fe0.667 Ni0.667
    avg_Atomic_Radius: 1.454582878953108
    avg_Pauling_Electronegativity: 1.7627480916030536
    avg_number_of_valence_electrons: 6.8187022900763345
    avg_Cohesive_energy_ev_atom: 4.053726826608505
    avg_Bulk_modulus_RT_Gpa: 146.19138495092693
    avg_Elastic_modulus_RT_Gpa: 182.56079607415484
    avg_Melting_point_(K): 1605.9689749182114
    avg_lattice_constant_A: 3.246254089422028
    avg_BEC_percm3: 4.264880043620502e-21
    avg_Av.Valence_bond_strength_ev: 2.2694239367502727
    avg_EngelZ_e/a: 5.145747001090513
    Temperature: 25.0
    "
Al1 Co0.667 Cr0.667 Fe0.667 Ni0.667,1.454582878953108,1.7627480916030536,6.8187022900763345,4.053726826608505,146.19138495092693,182.56079607415484,70.36968375136313,1605.9689749182114,-22.568013804124863,13.417339149400219,3.246254089422028,4.264880043620502e-21,2.2694239367502727,5.145747001090513,0.48,0.2999999999999998,7.0,1.0500000000000003,104.0,209.0,89.0,1197.0,6.253642030000002,20.0,1.54,3.63e-21,0.6430000000000002,3.4000000000000004,0.026096,0.01453599999999999,6.16,0.14684,1544.96,4630.16,810.16,157301.60000000003,4.105762402460071,65.172,0.301304,1.8700800000000003e-42,0.047285600000000025,1.4944000000000002,25.0,517.0,"
    Formula: Al1 Co0.667 Cr0.667 Fe0.667 Ni0.667
    avg_Atomic_Radius: 1.454582878953108
    avg_Pauling_Electronegativity: 1.7627480916030536
    avg_number_of_valence_electrons: 6.8187022900763345
    avg_Cohesive_energy_ev_atom: 4.053726826608505
    avg_Bulk_modulus_RT_Gpa: 146.19138495092693
    avg_Elastic_modulus_RT_Gpa: 182.56079607415484
    avg_Melting_point_(K): 1605.9689749182114
    avg_lattice_constant_A: 3.246254089422028
    avg_BEC_percm3: 4.264880043620502e-21
    avg_Av.Valence_bond_strength_ev: 2.2694239367502727
    avg_EngelZ_e/a: 5.145747001090513
    Temperature: 25.0
    "
Al1 Co0.5 Cr0.5 Fe0.5 Ni0.5,1.4316666666666664,1.7499999999999998,6.5,3.998333333333333,140.33333333333331,173.16666666666663,66.66666666666666,1549.8166666666666,-22.334232431666667,13.933333333333332,3.3133333333333335,4.0600000000000004e-21,2.2881666666666667,4.966666666666667,0.48,0.2999999999999998,7.0,1.0500000000000003,104.0,209.0,89.0,1197.0,6.253642030000002,20.0,1.54,3.63e-21,0.6430000000000002,3.4000000000000004,0.026096,0.01453599999999999,6.16,0.14684,1544.96,4630.16,810.16,157301.60000000003,4.105762402460071,65.172,0.301304,1.8700800000000003e-42,0.047285600000000025,1.4944000000000002,25.0,509.0,"
    Formula: Al1 Co0.5 Cr0.5 Fe0.5 Ni0.5
    avg_Atomic_Radius: 1.4316666666666664
    avg_Pauling_Electronegativity: 1.7499999999999998
    avg_number_of_valence_electrons: 6.5
    avg_Cohesive_energy_ev_atom: 3.998333333333333
    avg_Bulk_modulus_RT_Gpa: 140.33333333333331
    avg_Elastic_modulus_RT_Gpa: 173.16666666666663
    avg_Melting_point_(K): 1549.8166666666666
    avg_lattice_constant_A: 3.3133333333333335
    avg_BEC_percm3: 4.0600000000000004e-21
    avg_Av.Valence_bond_strength_ev: 2.2881666666666667
    avg_EngelZ_e/a: 4.966666666666667
    Temperature: 25.0
    "
Al1 Co0.5 Cr0.5 Fe0.5 Ni0.5,1.4316666666666664,1.7499999999999998,6.5,3.998333333333333,140.33333333333331,173.16666666666663,66.66666666666666,1549.8166666666666,-22.334232431666667,13.933333333333332,3.3133333333333335,4.0600000000000004e-21,2.2881666666666667,4.966666666666667,0.48,0.2999999999999998,7.0,1.0500000000000003,104.0,209.0,89.0,1197.0,6.253642030000002,20.0,1.54,3.63e-21,0.6430000000000002,3.4000000000000004,0.026096,0.01453599999999999,6.16,0.14684,1544.96,4630.16,810.16,157301.60000000003,4.105762402460071,65.172,0.301304,1.8700800000000003e-42,0.047285600000000025,1.4944000000000002,25.0,512.0,"
    Formula: Al1 Co0.5 Cr0.5 Fe0.5 Ni0.5
    avg_Atomic_Radius: 1.4316666666666664
    avg_Pauling_Electronegativity: 1.7499999999999998
    avg_number_of_valence_electrons: 6.5
    avg_Cohesive_energy_ev_atom: 3.998333333333333
    avg_Bulk_modulus_RT_Gpa: 140.33333333333331
    avg_Elastic_modulus_RT_Gpa: 173.16666666666663
    avg_Melting_point_(K): 1549.8166666666666
    avg_lattice_constant_A: 3.3133333333333335
    avg_BEC_percm3: 4.0600000000000004e-21
    avg_Av.Valence_bond_strength_ev: 2.2881666666666667
    avg_EngelZ_e/a: 4.966666666666667
    Temperature: 25.0
    "
Al1 Co1 Cr1 Fe1 Ni1,1.4820000000000002,1.778,7.200000000000001,4.12,153.2,193.8,74.80000000000001,1673.15,-22.847711518000004,12.8,3.166,4.510000000000001e-21,2.2470000000000003,5.360000000000001,0.48,0.2999999999999998,7.0,1.0500000000000003,104.0,209.0,89.0,1197.0,6.253642030000002,20.0,1.54,3.63e-21,0.6430000000000002,3.4000000000000004,0.026096,0.01453599999999999,6.16,0.14684,1544.96,4630.16,810.16,157301.60000000003,4.105762402460071,65.172,0.301304,1.8700800000000003e-42,0.047285600000000025,1.4944000000000002,25.0,484.0,"
    Formula: Al1 Co1 Cr1 Fe1 Ni1
    avg_Atomic_Radius: 1.4820000000000002
    avg_Pauling_Electronegativity: 1.778
    avg_number_of_valence_electrons: 7.200000000000001
    avg_Cohesive_energy_ev_atom: 4.12
    avg_Bulk_modulus_RT_Gpa: 153.2
    avg_Elastic_modulus_RT_Gpa: 193.8
    avg_Melting_point_(K): 1673.15
    avg_lattice_constant_A: 3.166
    avg_BEC_percm3: 4.510000000000001e-21
    avg_Av.Valence_bond_strength_ev: 2.2470000000000003
    avg_EngelZ_e/a: 5.360000000000001
    Temperature: 25.0
    "
Al1 Co1 Cr1 Fe1 Ni1,1.4820000000000002,1.778,7.200000000000001,4.12,153.2,193.8,74.80000000000001,1673.15,-22.847711518000004,12.8,3.166,4.510000000000001e-21,2.2470000000000003,5.360000000000001,0.48,0.2999999999999998,7.0,1.0500000000000003,104.0,209.0,89.0,1197.0,6.253642030000002,20.0,1.54,3.63e-21,0.6430000000000002,3.4000000000000004,0.026096,0.01453599999999999,6.16,0.14684,1544.96,4630.16,810.16,157301.60000000003,4.105762402460071,65.172,0.301304,1.8700800000000003e-42,0.047285600000000025,1.4944000000000002,25.0,433.0,"
    Formula: Al1 Co1 Cr1 Fe1 Ni1
    avg_Atomic_Radius: 1.4820000000000002
    avg_Pauling_Electronegativity: 1.778
    avg_number_of_valence_electrons: 7.200000000000001
    avg_Cohesive_energy_ev_atom: 4.12
    avg_Bulk_modulus_RT_Gpa: 153.2
    avg_Elastic_modulus_RT_Gpa: 193.8
    avg_Melting_point_(K): 1673.15
    avg_lattice_constant_A: 3.166
    avg_BEC_percm3: 4.510000000000001e-21
    avg_Av.Valence_bond_strength_ev: 2.2470000000000003
    avg_EngelZ_e/a: 5.360000000000001
    Temperature: 25.0
    "
Co1 Cr1 Fe1 Ni1,1.5575,1.82,8.25,4.3025,172.5,224.75,87.0,1858.15,-23.617930147499997,11.1,2.945,5.185000000000001e-21,2.18525,5.949999999999999,0.16999999999999993,0.25,4.0,0.34000000000000075,20.0,79.0,40.0,404.0,3.994522270000001,20.0,1.0100000000000002,5.799999999999998e-22,0.5030000000000001,1.0,0.004118749999999996,0.00935,2.1875,0.017018750000000048,68.75,998.1875,268.5,25502.0,2.166019316930795,67.015,0.13242500000000007,5.947499999999993e-44,0.040041687500000006,0.12749999999999997,25.0,116.0,"
    Formula: Co1 Cr1 Fe1 Ni1
    avg_Atomic_Radius: 1.5575
    avg_Pauling_Electronegativity: 1.82
    avg_number_of_valence_electrons: 8.25
    avg_Cohesive_energy_ev_atom: 4.3025
    avg_Bulk_modulus_RT_Gpa: 172.5
    avg_Elastic_modulus_RT_Gpa: 224.75
    avg_Melting_point_(K): 1858.15
    avg_lattice_constant_A: 2.945
    avg_BEC_percm3: 5.185000000000001e-21
    avg_Av.Valence_bond_strength_ev: 2.18525
    avg_EngelZ_e/a: 5.949999999999999
    Temperature: 25.0
    "
Co1 Cr1 Fe1 Ni1,1.5575,1.82,8.25,4.3025,172.5,224.75,87.0,1858.15,-23.617930147499997,11.1,2.945,5.185000000000001e-21,2.18525,5.949999999999999,0.16999999999999993,0.25,4.0,0.34000000000000075,20.0,79.0,40.0,404.0,3.994522270000001,20.0,1.0100000000000002,5.799999999999998e-22,0.5030000000000001,1.0,0.004118749999999996,0.00935,2.1875,0.017018750000000048,68.75,998.1875,268.5,25502.0,2.166019316930795,67.015,0.13242500000000007,5.947499999999993e-44,0.040041687500000006,0.12749999999999997,25.0,113.0,"
    Formula: Co1 Cr1 Fe1 Ni1
    avg_Atomic_Radius: 1.5575
    avg_Pauling_Electronegativity: 1.82
    avg_number_of_valence_electrons: 8.25
    avg_Cohesive_energy_ev_atom: 4.3025
    avg_Bulk_modulus_RT_Gpa: 172.5
    avg_Elastic_modulus_RT_Gpa: 224.75
    avg_Melting_point_(K): 1858.15
    avg_lattice_constant_A: 2.945
    avg_BEC_percm3: 5.185000000000001e-21
    avg_Av.Valence_bond_strength_ev: 2.18525
    avg_EngelZ_e/a: 5.949999999999999
    Temperature: 25.0
    "
Al0.5 Co1 Cr1 Fe1 Mo0.5 Ni1,1.554,1.8330000000000002,7.5,4.463,168.6,219.70000000000002,74.2,1868.8500000000004,-21.1688110756,20.84,3.0760000000000005,4.713000000000001e-21,2.4407,5.66,0.72,0.55,7.0,3.43,154.0,259.0,95.0,1957.0,23.042646454,95.0,1.54,3.63e-21,2.58,3.4000000000000004,0.04601388888888888,0.032380555555555565,5.333333333333333,1.1348666666666667,2106.6666666666665,6397.222222222223,1092.222222222222,336791.4722222223,58.25648105340215,1110.398888888889,0.2511222222222222,1.6207472222222223e-42,0.7018846666666666,1.3022222222222224,25.0,425.0,"
    Formula: Al0.5 Co1 Cr1 Fe1 Mo0.5 Ni1
    avg_Atomic_Radius: 1.554
    avg_Pauling_Electronegativity: 1.8330000000000002
    avg_number_of_valence_electrons: 7.5
    avg_Cohesive_energy_ev_atom: 4.463
    avg_Bulk_modulus_RT_Gpa: 168.6
    avg_Elastic_modulus_RT_Gpa: 219.70000000000002
    avg_Melting_point_(K): 1868.8500000000004
    avg_lattice_constant_A: 3.0760000000000005
    avg_BEC_percm3: 4.713000000000001e-21
    avg_Av.Valence_bond_strength_ev: 2.4407
    avg_EngelZ_e/a: 5.66
    Temperature: 25.0
    "
Al1 Co0.667 Cr0.667 Fe0.667 Mo0.333 Ni0.667,1.4916545863534116,1.7958110472381903,6.750562359410147,4.2839615096225945,153.16670832291928,194.7488127968008,66.17745563609098,1712.8503249187702,-20.937538835625592,20.623544113971505,3.2382429392651835,4.229517620594852e-21,2.4493301674581356,5.216845788552861,0.72,0.55,7.0,3.43,154.0,259.0,95.0,1957.0,23.042646454,95.0,1.54,3.63e-21,2.58,3.4000000000000004,0.04601388888888888,0.032380555555555565,5.333333333333333,1.1348666666666667,2106.6666666666665,6397.222222222223,1092.222222222222,336791.4722222223,58.25648105340215,1110.398888888889,0.2511222222222222,1.6207472222222223e-42,0.7018846666666666,1.3022222222222224,25.0,655.0,"
    Formula: Al1 Co0.667 Cr0.667 Fe0.667 Mo0.333 Ni0.667
    avg_Atomic_Radius: 1.4916545863534116
    avg_Pauling_Electronegativity: 1.7958110472381903
    avg_number_of_valence_electrons: 6.750562359410147
    avg_Cohesive_energy_ev_atom: 4.2839615096225945
    avg_Bulk_modulus_RT_Gpa: 153.16670832291928
    avg_Elastic_modulus_RT_Gpa: 194.7488127968008
    avg_Melting_point_(K): 1712.8503249187702
    avg_lattice_constant_A: 3.2382429392651835
    avg_BEC_percm3: 4.229517620594852e-21
    avg_Av.Valence_bond_strength_ev: 2.4493301674581356
    avg_EngelZ_e/a: 5.216845788552861
    Temperature: 25.0
    "
Al1 Co0.5 Cr0.5 Fe0.5 Mo0.25 Ni0.5,1.4676923076923076,1.7815384615384615,6.461538461538462,4.2153846153846155,147.23076923076923,185.15384615384616,63.07692307692309,1652.919230769231,-20.845278596615383,20.553846153846155,3.300769230769231,4.043076923076924e-21,2.4530000000000003,5.046153846153846,0.72,0.55,7.0,3.43,154.0,259.0,95.0,1957.0,23.042646454,95.0,1.54,3.63e-21,2.58,3.4000000000000004,0.04601388888888888,0.032380555555555565,5.333333333333333,1.1348666666666667,2106.6666666666665,6397.222222222223,1092.222222222222,336791.4722222223,58.25648105340215,1110.398888888889,0.2511222222222222,1.6207472222222223e-42,0.7018846666666666,1.3022222222222224,25.0,605.0,"
    Formula: Al1 Co0.5 Cr0.5 Fe0.5 Mo0.25 Ni0.5
    avg_Atomic_Radius: 1.4676923076923076
    avg_Pauling_Electronegativity: 1.7815384615384615
    avg_number_of_valence_electrons: 6.461538461538462
    avg_Cohesive_energy_ev_atom: 4.2153846153846155
    avg_Bulk_modulus_RT_Gpa: 147.23076923076923
    avg_Elastic_modulus_RT_Gpa: 185.15384615384616
    avg_Melting_point_(K): 1652.919230769231
    avg_lattice_constant_A: 3.300769230769231
    avg_BEC_percm3: 4.043076923076924e-21
    avg_Av.Valence_bond_strength_ev: 2.4530000000000003
    avg_EngelZ_e/a: 5.046153846153846
    Temperature: 25.0
    "
Al1 Co1 Cr1 Fe1 Mo0.5 Ni1,1.52,1.8127272727272725,7.09090909090909,4.365454545454546,160.1818181818182,206.0909090909091,69.81818181818183,1783.7863636363636,-21.04135888690909,20.72727272727273,3.1645454545454546,4.4490909090909095e-21,2.4455454545454547,5.418181818181818,0.72,0.55,7.0,3.43,154.0,259.0,95.0,1957.0,23.042646454,95.0,1.54,3.63e-21,2.58,3.4000000000000004,0.04601388888888888,0.032380555555555565,5.333333333333333,1.1348666666666667,2106.6666666666665,6397.222222222223,1092.222222222222,336791.4722222223,58.25648105340215,1110.398888888889,0.2511222222222222,1.6207472222222223e-42,0.7018846666666666,1.3022222222222224,25.0,715.0,"
    Formula: Al1 Co1 Cr1 Fe1 Mo0.5 Ni1
    avg_Atomic_Radius: 1.52
    avg_Pauling_Electronegativity: 1.8127272727272725
    avg_number_of_valence_electrons: 7.09090909090909
    avg_Cohesive_energy_ev_atom: 4.365454545454546
    avg_Bulk_modulus_RT_Gpa: 160.1818181818182
    avg_Elastic_modulus_RT_Gpa: 206.0909090909091
